Repository: agabdulline/nornickel_hack

# Фабрика гипотез

B2B-инструмент для технологов обогатительных фабрик: загружаете Excel-отчёт
института по анализу хвостов — получаете ранжированный список **проверяемых
гипотез** по снижению потерь Ni и Cu, каждая с механизмом, цитатами из
литературы (с указанием страницы), оценкой эффекта в тоннах и деньгах, рисками
и планом проверки. Плюс тепловая карта потерь, детерминированная диагностика,
дорожная карта испытаний (Гант с учётом занятости оборудования), экспорт
DOCX/CSV/JSON и чат-интерпретатор.

Ключевые свойства:
- **интерпретируемость** — каждый диагноз хранит правило (R1–R5), входные числа и порог; показывается в UI по клику;
- **работа с шумными данными** — #REF! и битые ячейки восстанавливаются по балансовым инвариантам (ярус 1, точная формула) или LLM-оценкой с confidence (ярус 2), подсвечиваются и правятся вручную;
- **цитируемость** — каждая цитата верифицируется fuzzy-матчем по чанку источника; невалидные помечаются «требует проверки», гипотезы без подтверждённых цитат понижаются в ранге;
- **локальное развёртывание** — SQLite + chromadb + локальные эмбеддинги (bge-m3), LLM — любой OpenAI-совместимый эндпоинт;
- **масштабируемость на другие домены** — вся доменная логика (синонимы меток, правила, оборудование, коэффициенты эффекта, профили проверки) вынесена в `domain_packs/flotation.yaml`.

## Запуск за 3 команды

Требования: Python 3.11+, Node 18+. Данные кейса положите в `data/case/`
(структура — как в задании: `Пример 1..4`, `Дополнительные материалы`, …).

```bash

# 2. конфиг LLM: скопируйте шаблон и впишите ключ (без ключа всё работает на моках).

#    Рекомендуемый эндпоинт — Yandex AI Studio (deepseek-v4-flash), см. .env.example;

#    подойдёт любой OpenAI-совместимый.
cp .env.example .env

# 3. два процесса
python -m uvicorn backend.app.main:app --port 8000     # бэкенд
cd frontend && npm run dev                              # фронтенд -> http://127.0.0.1:5173
```

Наполнить базу для демо (проект «НОФ · вкрапленные руды · Q2 2026», Пример 2,
4 PDF в базе знаний, гипотезы, статусы, дорожная карта):

```bash
python scripts/demo_seed.py          # с ключом — живые вызовы; --mock — без сети
```

Тесты и бенчмарк:

```bash
pytest -q                            # 61 тест, LLM замокана
python eval/run_eval.py              # сравнение с эталонами экспертов -> eval/report.md
```

## Демо-сценарий (10 шагов)

1. **Разбор отчёта.** Главная → проект демо-сида (или создайте и загрузите
   `Пример 2/Хвосты НОФ Вкр.xlsx`). Карточки: 4.38 млн т хвостов, потери
   Ni 4392 т / Cu 1506 т, извлекаемо 60% / 75%.
2. **Шумные данные.** Загрузите `Пример 1/Хвосты КГМК.xlsx` в новый проект:
   парсер не падает — 22 битые ячейки (#REF!) восстановлены по инвариантам,
   подсвечены янтарным пунктиром, в тултипе формула («класс +125 пуст → 0 т»),
   счётчик «Восстановлено N — проверьте», кнопка «Принять все восстановленные».
3. **Карта потерь** (шаг 2 в степпере): тепловая матрица классы×формы,
   неизвлекаемые колонки с 🔒, переключатель Ni/Cu. Справа — диагнозы:
   [R1] недоизмельчение (закрытый Pnt/Cp в крупных классах, 27.7% потерь),
   [R2] переизмельчение (раскрытый в −10). Клик по бейджу правила — входные
   числа и пороги. Ниже — аномалия R5: 56.4% потерь Cu класса −10 в пирите
   («проверьте пробу») и блок «Почему не предложено» с тоннами по
   неизвлекаемым формам.
4. **Генерация гипотез** (шаг 3): кнопка слева (живой вызов ~3–4 мин; без
   ключа — мгновенный мок). Карточки: эффект «до N т/год ≈ $M», скоринг-бар,
   цитаты-чипсы — клик открывает фрагмент книги с подсветкой, бейдж ✓
   verified. Оборудование «✓ есть на фабрике (поз. 5-3)». Зелёный бейдж
   «Совпадает с гипотезой экспертов».
5. **Фидбэк.** «Отклонить» с причиной «футеровка уже меняется по графику» →
   причина уходит в стоп-лист; повторная генерация это направление не предложит.
6. **Чат** (💬 в шапке): «почему гипотеза №1 первая?» → ответ с кликабельными
   ссылками [R1], [+125/Закрытый Pnt/Cp/Ni] — клик ведёт на карту/карточку.
7. **Дорожная карта** (шаг 4 → вкладка): примите 3 гипотезы (две мельничные)
   → «Построить»: Гант со стадиями лаборатория → ОПИ → тираж, ромбы-ворота с
   числовыми критериями, конфликт по мельнице разведён последовательно
   («⏳ ждёт мельницу 5-3»), линия «сегодня». Сдвиг сегмента в занятый слот
   вернёт 409 с причиной.
8. **Экспорт.** Кнопки DOCX (титул, сводка, топ-5, дорожная карта, карточки),
   tasks.csv (start/end/resource/criterion), JSON.
9. **Второй домен.** База знаний → вопрос «как извлекают золото из упорных
   руд?» → ответ с цитатами и страницами, в том числе из 455-страничного скана
   Лодейщикова, распознанного Yandex Vision OCR. Загрузка нового скана из UI
   запускает OCR автоматически — в списке документов виден анимированный
   прогресс по страницам. Домен меняется одним yaml.
10. **Цифры eval** — `eval/report.md`: parse_ok 4/4, coverage и
    citation_validity по прогонам.

File: domain_packs/flotation.yaml
# Доменный пакет «флотация Cu-Ni руд».
# Всё доменно-специфичное: синонимы меток, онтология оборудования,
# коэффициенты эффекта, профили проверки, типовые распределения для восстановления.

elements:
  # в данных элементы анонимизированы
  aliases:
    "Элемент 28": "Ni"
    "Элемент 29": "Cu"
  price_usd_per_tonne:
    Ni: 16500
    Cu: 9000

size_classes:
  canonical: ["+125", "-125+71", "-71+45", "-45+20", "-20+10", "-10"]
  # парсер нормализует метки регексом по числам (метки «гуляют» между файлами:
  # «+71» vs «-125 +71», ведущие пробелы « -20 + 10»)

mineral_forms:
  # regex (без учёта регистра) -> каноническая форма
  synonyms:
    - pattern: "раскрыт"
      canonical: "Раскрытый Pnt/Cp"
    - pattern: "закрыт"
      canonical: "Закрытый Pnt/Cp"
    - pattern: "пирротин"
      canonical: "Примесь в пирротине"
    - pattern: "силикат|валлериит"
      canonical: "Силикатная форма"
    - pattern: "миллерит"
      canonical: "Миллерит"
    - pattern: "пирит"
      canonical: "Пирит"

# типовые доли форм в потерях класса, % (справочник для яруса 2 восстановления, 7.1).
# Ключ «Форма/Элемент». Диапазоны сняты с ФАКТИЧЕСКИХ measured-значений
# всех секций Примеров 1-4 (скрипт typ_dist, сессия P1).
typical_distribution:
  "+125":
    "Раскрытый Pnt/Cp/Ni": [0.0, 13.6]
    "Раскрытый Pnt/Cp/Cu": [0.0, 59.0]
    "Закрытый Pnt/Cp/Ni": [46.6, 66.9]
    "Закрытый Pnt/Cp/Cu": [31.2, 99.3]
    "Примесь в пирротине/Ni": [3.6, 15.9]
    "Примесь в пирротине/Cu": [0.0, 0.0]
    "Силикатная форма/Ni": [7.0, 37.0]
    "Силикатная форма/Cu": [0.0, 18.8]
    "Пирит/Ni": [0.1, 3.4]
    "Пирит/Cu": [0.0, 0.7]
    "Миллерит/Ni": [0.2, 9.7]
    "Миллерит/Cu": [0.0, 0.0]
  "-125+71":
    "Раскрытый Pnt/Cp/Ni": [0.5, 14.3]
    "Раскрытый Pnt/Cp/Cu": [0.0, 58.7]
    "Закрытый Pnt/Cp/Ni": [44.2, 77.9]
    "Закрытый Pnt/Cp/Cu": [11.4, 98.7]
    "Примесь в пирротине/Ni": [1.1, 30.4]
    "Примесь в пирротине/Cu": [0.0, 0.0]
    "Силикатная форма/Ni": [5.0, 32.9]
    "Силикатная форма/Cu": [0.0, 88.6]
    "Пирит/Ni": [0.0, 0.1]
    "Пирит/Cu": [0.0, 2.8]
    "Миллерит/Ni": [0.0, 15.4]
    "Миллерит/Cu": [0.0, 0.0]
  "-71+45":
    "Раскрытый Pnt/Cp/Ni": [3.1, 30.1]
    "Раскрытый Pnt/Cp/Cu": [0.0, 55.9]
    "Закрытый Pnt/Cp/Ni": [32.8, 62.9]
    "Закрытый Pnt/Cp/Cu": [5.1, 100.0]
    "Примесь в пирротине/Ni": [1.0, 50.6]
    "Примесь в пирротине/Cu": [0.0, 0.0]
    "Силикатная форма/Ni": [0.8, 34.1]
    "Силикатная форма/Cu": [0.0, 61.3]
    "Пирит/Ni": [0.0, 0.1]
    "Пирит/Cu": [0.0, 12.6]
    "Миллерит/Ni": [0.0, 3.0]
    "Миллерит/Cu": [0.0, 0.0]
  "-45+20":
    "Раскрытый Pnt/Cp/Ni": [5.9, 26.4]
    "Раскрытый Pnt/Cp/Cu": [0.0, 79.5]
    "Закрытый Pnt/Cp/Ni": [20.3, 58.3]
    "Закрытый Pnt/Cp/Cu": [3.4, 83.7]
    "Примесь в пирротине/Ni": [2.9, 62.0]
    "Примесь в пирротине/Cu": [0.0, 0.0]
    "Силикатная форма/Ni": [7.4, 34.5]
    "Силикатная форма/Cu": [0.0, 85.9]
    "Пирит/Ni": [0.0, 0.2]
    "Пирит/Cu": [0.0, 0.1]
    "Миллерит/Ni": [0.0, 1.4]
    "Миллерит/Cu": [0.0, 0.0]
  "-20+10":
    "Раскрытый Pnt/Cp/Ni": [6.5, 38.5]
    "Раскрытый Pnt/Cp/Cu": [3.9, 83.5]
    "Закрытый Pnt/Cp/Ni": [10.5, 43.4]
    "Закрытый Pnt/Cp/Cu": [2.3, 26.1]
    "Примесь в пирротине/Ni": [9.2, 81.6]
    "Примесь в пирротине/Cu": [0.0, 0.0]
    "Силикатная форма/Ni": [0.6, 44.2]
    "Силикатная форма/Cu": [0.0, 79.2]
    "Пирит/Ni": [0.0, 0.3]
    "Пирит/Cu": [0.0, 0.0]
    "Миллерит/Ni": [0.0, 0.7]
    "Миллерит/Cu": [0.0, 0.0]
  "-10":
    "Раскрытый Pnt/Cp/Ni": [27.4, 80.8]
    "Раскрытый Pnt/Cp/Cu": [24.1, 100.0]
    "Закрытый Pnt/Cp/Ni": [0.0, 10.5]
    "Закрытый Pnt/Cp/Cu": [0.0, 3.3]
    "Примесь в пирротине/Ni": [2.8, 66.6]
    "Примесь в пирротине/Cu": [0.0, 0.0]
    "Силикатная форма/Ni": [5.4, 19.3]
    "Силикатная форма/Cu": [0.0, 72.7]
    "Пирит/Ni": [0.0, 1.8]
    "Пирит/Cu": [0.0, 56.4]
    "Миллерит/Ni": [0.0, 0.4]
    "Миллерит/Cu": [0.0, 0.0]

# коэффициент захвата эффекта по типу гипотезы: tonnes_expected = tonnes_max * capture_rate
hypothesis_types:
  regrind:        {label: "Доизмельчение / сепарация надцелевого класса", capture_rate: 0.28}
  liner:          {label: "Футеровка / шаровая загрузка мельниц",          capture_rate: 0.22}
  classification: {label: "Классификация (насадки ГЦ, классификаторы)",    capture_rate: 0.25}
  screening:      {label: "Тонкое грохочение",                             capture_rate: 0.25}
  flotation_time: {label: "Фронт/время флотации",                          capture_rate: 0.20}
  reagent:        {label: "Реагентный режим",                              capture_rate: 0.15}
  density:        {label: "Плотность пульпы / вода",                       capture_rate: 0.15}
  magnetic:       {label: "Магнитная сепарация",                           capture_rate: 0.20}
  automation:     {label: "Автоматизация / контроль гранулометрии",        capture_rate: 0.15}
  crushing:       {label: "Дробление",                                     capture_rate: 0.18}
  contact_tank:   {label: "Контактные чаны",                               capture_rate: 0.15}
  gravity:        {label: "Гравитация",                                    capture_rate: 0.18}
  other:          {label: "Прочее",                                        capture_rate: 0.15}

# профили дорожной карты (8.2): недели по стадиям, пропуск лабы, занимаемый ресурс
verification_profiles:
  regrind:        {lab_weeks: 4, pilot_weeks: 8, rollout_weeks: 4, skip_lab: false, occupied_resource: "мельница"}
  liner:          {lab_weeks: 2, pilot_weeks: 8, rollout_weeks: 4, skip_lab: false, occupied_resource: "мельница"}
  classification: {lab_weeks: 2, pilot_weeks: 4, rollout_weeks: 2, skip_lab: true,  occupied_resource: "классификация"}
  screening:      {lab_weeks: 3, pilot_weeks: 6, rollout_weeks: 4, skip_lab: false, occupied_resource: "классификация"}
  flotation_time: {lab_weeks: 2, pilot_weeks: 6, rollout_weeks: 2, skip_lab: false, occupied_resource: "секция флотации"}
  reagent:        {lab_weeks: 3, pilot_weeks: 6, rollout_weeks: 2, skip_lab: true,  occupied_resource: "секция флотации"}
  density:        {lab_weeks: 2, pilot_weeks: 4, rollout_weeks: 2, skip_lab: true,  occupied_resource: "секция флотации"}
  magnetic:       {lab_weeks: 3, pilot_weeks: 8, rollout_weeks: 4, skip_lab: false, occupied_resource: "вспомогательный передел"}
  automation:     {lab_weeks: 2, pilot_weeks: 6, rollout_weeks: 3, skip_lab: true,  occupied_resource: "КИПиА"}
  crushing:       {lab_weeks: 2, pilot_weeks: 6, rollout_weeks: 3, skip_lab: true,  occupied_resource: "дробление"}
  contact_tank:   {lab_weeks: 2, pilot_weeks: 6, rollout_weeks: 3, skip_lab: false, occupied_resource: "секция флотации"}
  gravity:        {lab_weeks: 3, pilot_weeks: 8, rollout_weeks: 4, skip_lab: false, occupied_resource: "вспомогательный передел"}
  other:          {lab_weeks: 3, pilot_weeks: 6, rollout_weeks: 3, skip_lab: false, occupied_resource: "лаборатория"}

roadmap:
  lab_capacity: 2          # max одновременных лабораторных программ
  horizon_months: 24

# онтология оборудования фабрики — сверена с листами «Типичный список
# оборудования 1-3» (vision-транскрипция, сессия оцифровки): позиции и
# количества из спецификации; насосы/зумпфы/конвейеры/бункеры агрегированы.
equipment:
  - {name: "МШЦ 4,5×6,0", type: "мельница шаровая с центральной разгрузкой", positions: ["4-2", "5-3", "5-5"], count: 3}
  - {name: "МШРГУ 4,5×6,0", type: "мельница шаровая с решёткой", positions: ["4-3", "5-1", "5-2", "5-4"], count: 4}
  - {name: "МШР 3,2×3,8", type: "мельница шаровая", positions: ["4-5", "4-11"], count: 2}
  - {name: "1КСП24", type: "классификатор спиральный", positions: ["4-3-CF (1КСП24М)", "5-4-CF"], count: 2}
  - {name: "2КСН24", type: "классификатор спиральный", positions: ["4-5.11-CF", "5-1.2-CF"], count: 2}
  - {name: "ГЦ-660", type: "гидроциклон (батарея, 1 раб/1 рез)", positions: ["4-2", "5-3", "5-5"], count: 3}
  - {name: "ФПМ-16-4К", type: "флотомашина", positions: ["2-1…2-16", "2-19", "2-20", "4-1", "4-2", "4-3", "4-5", "4-7", "4-8", "4-9", "4-10", "4-16", "4-19", "4-20"], count: 29}
  - {name: "ФМ-16УМ-4К", type: "флотомашина", positions: ["4-4", "4-6", "4-17", "4-18"], count: 4}
  - {name: "КРД 700/75", type: "дробилка крупного дробления", positions: ["№4 (корпус 1.2)"], count: 1}
  - {name: "КМД-2200Т", type: "дробилка мелкого дробления", positions: ["№1", "№2"], count: 2}
  - {name: "Sibra 2DR", type: "грохот двухситный 25×60", positions: ["№1", "№2"], count: 2}
  - {name: "П-30", type: "сгуститель радиальный", positions: ["4-СТ-01…06"], count: 6}
  - {name: "П-50", type: "сгуститель радиальный", positions: ["4-СТ-07"], count: 1}
  - {name: "агрегаты электронасосные с зумпфами", type: "насосное хозяйство (агрегировано)",
     positions: ["4-PG-02…4-PG-10", "5-PG-01…5-PG-03", "2-PG-12"], count: 13}
  - {name: "конвейеры ленточные", type: "транспорт (агрегировано)",
     positions: ["дробление: №6, №201А, №201-207", "ИФЦ: 4-3…5-4"], count: 18}
  - {name: "бункеры приёмные и питатели", type: "приём руды (агрегировано)",
     positions: ["№6", "№201А"], count: 3}

# тип гипотезы -> требуемое оборудование (для проверки present_on_plant)
type_to_equipment:
  regrind: ["МШР 3,2×3,8", "МШЦ 4,5×6,0"]
  liner: ["МШЦ 4,5×6,0", "МШРГУ 4,5×6,0", "МШР 3,2×3,8"]
  classification: ["ГЦ-660", "1КСП24", "2КСН24"]
  screening: ["Sibra 2DR"]
  flotation_time: ["ФПМ-16-4К", "ФМ-16УМ-4К"]
  reagent: ["ФПМ-16-4К"]
  density: ["ФПМ-16-4К"]
  crushing: ["КРД 700/75", "КМД-2200Т"]
  magnetic: []          # магнитных сепараторов в списке нет -> present_on_plant=false, capex=high
  contact_tank: []      # контактных чанов в списке нет
  gravity: []
  automation: []
  other: []

process_areas: ["дробление", "измельчение", "классификация", "флотация", "реагентика", "вспомогательные"]

# ============================================================================
# ОЦИФРОВАННЫЕ СХЕМЫ ФАБРИК (одноразовая vision-оцифровка изображений кейса
# data/case/Схемы флотации + Регламенты; каждая цифра перепроверена вторым
# независимым проходом по картинке — см. eval/flowsheet_digitization.md).
# Правило честности: нечитаемое/отсутствующее = null, не угадано.
# ============================================================================
flowsheets:
  "НОФ":
    source_files: ["Регламент 1.png", "Схема 4.png", "Схема 5.png", "Схема 6.png"]
    nodes:
      # --- дробление (Схема 4.png; руды «Октябрьский»/«Комсомольский») ---
      - {id: nof_crushing_1, name: "Дробление 1 ст. (КРД 700/75)", type: crushing,
         t_min: null, pct_solids: 95.4, reagents: null, equipment_positions: ["КРД 700/75 №4"]}
      - {id: nof_screening_crush, name: "Грохочение (Sibra 2DR, 2 шт)", type: classification,
         t_min: null, pct_solids: 95.4, reagents: null, equipment_positions: ["Sibra 2DR №1", "Sibra 2DR №2"]}
      - {id: nof_crushing_3, name: "Дробление 3 ст. (КМД 2200Т, 2 шт)", type: crushing,
         t_min: null, pct_solids: 95.9, reagents: null, equipment_positions: ["КМД-2200Т №1", "КМД-2200Т №2"]}
      # --- измельчение/классификация (Схема 5.png; агрегировано по стадиям) ---
      - {id: nof_grinding_2, name: "Измельчение II стадии (МШЦ 4,5×6,0 + ГЦ-660)", type: grinding,
         t_min: null, pct_solids: null, reagents: null, equipment_positions: ["4-2", "5-3", "5-5"]}
      - {id: nof_classification_gc, name: "Классификация в гидроциклонах ГЦ-660", type: classification,
         t_min: null, pct_solids: null, reagents: null, equipment_positions: ["4-2-ГЦ-660", "5-3-ГЦ-660", "5-5-ГЦ-660"]}
      - {id: nof_grinding_1, name: "Измельчение I стадии (МШРГУ/МШР со спиральными классификаторами)", type: grinding,
         t_min: null, pct_solids: null, reagents: null,
         equipment_positions: ["4-3", "4-5", "4-11", "5-1", "5-2", "5-4"]}
      - {id: nof_classification_sp, name: "Классификация в спиральных классификаторах (1КСП24/2КСН24)", type: classification,
         t_min: null, pct_solids: null, reagents: null,
         equipment_positions: ["4-3-CF", "4-5.11-CF", "5-1.2-CF", "5-4-CF"]}
      # --- флотация (Регламент 1.png: карта режимов + металлобаланс, 108/108 цифр
      #     подтверждено верификацией; питание 60,6% -0,071 мм, уд.вес шихты 2,88) ---
      - {id: nof_coll_flot_1, name: "1 основная коллективная флотация", type: flotation,
         t_min: "28-32", pct_solids: 32,
         reagents: {"ПДН-11": 350, "Ксантогенат Кбут": 130, "Аэрофлот": 15, "Вспениватель Т92": 15},
         equipment_positions: null}
      - {id: nof_coll_flot_2, name: "2 основная коллективная флотация", type: flotation,
         t_min: "28-32", pct_solids: 32.1,
         reagents: {"Ксантогенат Кбут": 30, "Аэрофлот": 10, "Вспениватель Т92": 10},
         equipment_positions: null}
      - {id: nof_class_conc, name: "Классификация коллективного концентрата", type: classification,
         t_min: null, pct_solids: 42, reagents: null, equipment_positions: null}
      - {id: nof_regrind_conc, name: "Доизмельчение коллективного концентрата", type: grinding,
         t_min: null, pct_solids: 51, reagents: null, equipment_positions: null}
      - {id: nof_class_tails, name: "Классификация хвостов", type: classification,
         t_min: null, pct_solids: 32, reagents: null, equipment_positions: null}
      - {id: nof_gravity, name: "Гравитационное обогащение", type: gravity,
         t_min: null, pct_solids: 42.8, reagents: null, equipment_positions: null}
      - {id: nof_cleaner_1, name: "1 перечистная флотация", type: flotation,
         t_min: "48-52", pct_solids: 37.8, reagents: {"ПДН-11": 60}, equipment_positions: null}
      - {id: nof_main_flot_1, name: "1 основная флотация (разделение)", type: flotation,
         t_min: "18-22", pct_solids: 34.6, reagents: {"Аэрофлот": 2}, equipment_positions: null}
      - {id: nof_regrind_ni, name: "Доизмельчение Cu-концентрата", type: grinding,
         t_min: null, pct_solids: 38, reagents: null, equipment_positions: null}
      - {id: nof_steaming, name: "Пропарка", type: flotation,
         t_min: 10, pct_solids: 38, reagents: null, equipment_positions: null}
      - {id: nof_main_flot_2, name: "2 основная флотация", type: flotation,
         t_min: "18-22", pct_solids: 37, reagents: null, equipment_positions: null}
      - {id: nof_main_flot_3, name: "3 основная флотация", type: flotation,
         t_min: "16-20", pct_solids: 31.3, reagents: {"Аэрофлот": 4}, equipment_positions: null}
      - {id: nof_cu_cleaner_1, name: "Перечистка первая медная", type: flotation,
         t_min: "13-17", pct_solids: 31.7, reagents: null, equipment_positions: null}
      - {id: nof_cu_cleaner_2, name: "Перечистка вторая медная", type: flotation,
         t_min: "8-12", pct_solids: 38, reagents: null, equipment_positions: null}
      # --- Cu-цикл, аппаратная схема (Схема 6.png: только позиции, чисел на схеме нет) ---
      - {id: nof_cu_aeration, name: "Аэрация (Cu-цикл, секция 4)", type: flotation,
         t_min: null, pct_solids: null, reagents: null,
         equipment_positions: ["4-16", "4-17", "4-18", "4-19", "4-20"]}
      - {id: nof_thickening_cu, name: "Сгущение Cu-концентрата (П-30/П-50)", type: thickening,
         t_min: null, pct_solids: null, reagents: null,
         equipment_positions: ["4-СТ-01…06", "4-СТ-07"]}
    streams:
      # металлобаланс Регламента 1.png (кр.N = номер потока на схеме)
      - {from: вход, to: nof_coll_flot_1, kind: feed, name: "Питание флотации (кр.1)",
         gamma: 99.82, beta_cu: 0.459, beta_ni: 0.307, eps_cu: 99.6, eps_ni: 99.0}
      - {from: nof_coll_flot_1, to: nof_class_conc, kind: concentrate,
         name: "Конц-т 1 осн. коллективной (кр.3)",
         gamma: 7.78, beta_cu: 5.52, beta_ni: 3.09, eps_cu: 93.4, eps_ni: 77.6}
      - {from: nof_coll_flot_2, to: nof_class_tails, kind: tails,
         name: "Хвосты 2 осн. коллективной (кр.6)",
         gamma: 93.37, beta_cu: 0.055, beta_ni: 0.105, eps_cu: 11.2, eps_ni: 31.8}
      - {from: nof_class_tails, to: выход, kind: tails, name: "Отвальные хвосты (кр.18)",
         gamma: 93.37, beta_cu: 0.055, beta_ni: 0.105, eps_cu: 11.2, eps_ni: 31.8}
      - {from: nof_cleaner_1, to: выход, kind: tails, name: "Хвосты 1 перечистной (кр.17)",
         gamma: 3.4, beta_cu: 0.85, beta_ni: 1.2, eps_cu: 6.3, eps_ni: 13.2}
      - {from: nof_gravity, to: выход, kind: tails, name: "Хвосты гравитации (кр.13)",
         gamma: 29.3, beta_cu: 0.055, beta_ni: 0.105, eps_cu: 3.5, eps_ni: 10.0}
      - {from: nof_cleaner_1, to: nof_main_flot_1, kind: concentrate,
         name: "Коллективный концентрат (кр.16)",
         gamma: 6.45, beta_cu: 6.31, beta_ni: 3.23, eps_cu: 88.4, eps_ni: 67.2}
      - {from: nof_cu_cleaner_2, to: выход, kind: concentrate, name: "Медный концентрат (кр.30)",
         gamma: 1.24, beta_cu: 23.45, beta_ni: 2.51, eps_cu: 63.1, eps_ni: 10.0}
      - {from: nof_main_flot_1, to: выход, kind: concentrate, name: "Никелевый концентрат (кр.32)",
         gamma: 5.21, beta_cu: 2.23, beta_ni: 3.4, eps_cu: 25.3, eps_ni: 57.2}
      # дробление (Схема 4.png)
      - {from: вход, to: nof_crushing_1, kind: feed, name: "Шихта руд на дробление (поз.3)",
         gamma: 100, beta_cu: 1.35, beta_ni: 0.65, eps_cu: null, eps_ni: null}
      - {from: nof_screening_crush, to: выход, kind: overflow,
         name: "Класс −2+0 мм → шламопровод в ИФЦ (поз.7)",
         gamma: 4.19, beta_cu: 1.35, beta_ni: 0.65, eps_cu: null, eps_ni: null}
      - {from: nof_crushing_3, to: выход, kind: middlings, name: "В бункеры ИФЦ (поз.9)",
         gamma: 95.81, beta_cu: 1.35, beta_ni: 0.65, eps_cu: null, eps_ni: null}

  "ТОФ":
    source_files: ["Схема 3.png"]
    # Вариант А (основной, количественная схема с реагентными режимами).
    # ДМДК присутствует в режимных картах ТРЁХ узлов с расходом 0 г/т —
    # предусмотрен регламентом, но не подаётся (кейс для подсказки генератору).
    nodes:
      - {id: tof_aeration, name: "Аэрация/Агитация (голова процесса)", type: flotation,
         t_min: "25+5", pct_solids: 35, reagents: null, equipment_positions: null}
      - {id: tof_cu_rougher_1, name: "1 основная Cu-флотация", type: flotation,
         t_min: "12-16", pct_solids: null,
         reagents: {"Аэрофлот": 7.5, "Вспениватель Т92": 5}, equipment_positions: null}
      - {id: tof_cu_rougher_2, name: "2 основная Cu-флотация (контрольная)", type: flotation,
         t_min: "4-8", pct_solids: null,
         reagents: {"Аэрофлот": 2.5, "Вспениватель Т92": 5}, equipment_positions: null}
      - {id: tof_classification, name: "Классификация Cu-концентратов", type: classification,
         t_min: null, pct_solids: null, reagents: null, equipment_positions: null}
      - {id: tof_regrind, name: "Доизмельчение (замкнутый цикл с классификацией)", type: grinding,
         t_min: null, pct_solids: 60, reagents: null, equipment_positions: null}
      - {id: tof_thickening, name: "Сгущение (35→45 %тв)", type: thickening,
         t_min: null, pct_solids: 45, reagents: null, equipment_positions: null}
      - {id: tof_agitation_ni, name: "Агитация перед Ni-Ро флотацией", type: flotation,
         t_min: null, pct_solids: null,
         reagents: {"ДМДК": 0, "Ксантогенат Кбут": 60, "Аэрофлот": 10, "Вспениватель Т92": 10},
         equipment_positions: null}
      - {id: tof_cu_cleaner_1, name: "1-Cu перечистная флотация", type: flotation,
         t_min: "30-35", pct_solids: 45,
         reagents: {"Бисульфит Na": 1000}, equipment_positions: null}
      - {id: tof_ni_rougher, name: "Основная никель-пирротиновая флотация", type: flotation,
         t_min: "62-66", pct_solids: null,
         reagents: {"Ксантогенат Кбут": 100, "Аэрофлот": 17.5, "Вспениватель Т92": 10},
         equipment_positions: null}
      - {id: tof_ni_cleaner_1, name: "1 никель-пирротиновая перечистка", type: flotation,
         t_min: "48-52", pct_solids: null, reagents: {"ДМДК": 0}, equipment_positions: null}
      - {id: tof_ni_cleaner_2, name: "2 никель-пирротиновая перечистка", type: flotation,
         t_min: "43-47", pct_solids: null, reagents: {"ДМДК": 0}, equipment_positions: null}
    streams:
      - {from: вход, to: tof_aeration, kind: feed, name: "Питание флотации (60,6% −0,045 мм)",
         gamma: 100, beta_cu: 1.4, beta_ni: 0.61, eps_cu: 100, eps_ni: 100}
      - {from: tof_cu_rougher_1, to: tof_cu_rougher_2, kind: tails,
         name: "Хвосты 1 осн. Cu-флотации",
         gamma: 97.34, beta_cu: 0.45, beta_ni: 0.6, eps_cu: 31.5, eps_ni: 95.3}
      - {from: tof_cu_rougher_2, to: tof_thickening, kind: tails,
         name: "Хвосты 2 осн. Cu-флотации (в Ni-цикл)",
         gamma: 95.98, beta_cu: 0.43, beta_ni: 0.6, eps_cu: 29.4, eps_ni: 93.4}
      - {from: tof_classification, to: tof_cu_cleaner_1, kind: overflow,
         name: "Слив классификации (85% −0,045 мм)",
         gamma: 8.27, beta_cu: 17.2, beta_ni: 2.03, eps_cu: 101.9, eps_ni: 27.3}
      - {from: tof_classification, to: tof_regrind, kind: sands, name: "Пески классификации",
         gamma: 33.1, beta_cu: 17.2, beta_ni: 2.03, eps_cu: null, eps_ni: null}
      - {from: tof_cu_cleaner_1, to: выход, kind: concentrate, name: "Медный концентрат",
         gamma: 4.02, beta_cu: 24.6, beta_ni: 1.01, eps_cu: 70.6, eps_ni: 6.6}
      - {from: tof_cu_cleaner_1, to: tof_aeration, kind: tails,
         name: "Хвосты 1-Cu перечистки (циркуляция в голову)",
         gamma: 4.25, beta_cu: 10.3, beta_ni: 2.99, eps_cu: 31.3, eps_ni: 20.7}
      - {from: tof_ni_rougher, to: выход, kind: tails, name: "Отвальные хвосты",
         gamma: 84.0, beta_cu: 0.21, beta_ni: 0.2, eps_cu: 12.3, eps_ni: 28.0}
      - {from: tof_ni_cleaner_1, to: tof_thickening, kind: tails,
         name: "Хвосты 1 Ni-Ро перечистки (циркуляция)",
         gamma: 6.39, beta_cu: 0.48, beta_ni: 0.67, eps_cu: 2.2, eps_ni: 6.9}
      - {from: tof_ni_cleaner_2, to: выход, kind: concentrate,
         name: "Никель-пирротиновый концентрат",
         gamma: 11.98, beta_cu: 2.0, beta_ni: 3.35, eps_cu: 17.1, eps_ni: 65.4}

  # Вариант Б ТОФ — коллективная схема с тремя концентратами и ДВУМЯ хвостовыми
  # потоками (Схемы 7-8: 7 — реагентный режим, 8 — количественная с γ/β/ε).
  # Согласуется со структурой xlsx ТОФ (породные + пирротиновые хвосты).
  # Не подключён к detect_factory (основной — вариант А), хранится как справочник.
  "ТОФ (вариант Б)":
    source_files: ["Схема 7.png", "Схема 8.png"]
    nodes:
      - {id: tofb_grinding, name: "Измельчение до 65% кл. −45 мкм", type: grinding,
         t_min: null, pct_solids: null, reagents: null, equipment_positions: null}
      - {id: tofb_collective, name: "Коллективная флотация", type: flotation,
         t_min: "20+10+10", pct_solids: null,
         reagents: {"Кх": 85, "Аэрофлот": 45}, equipment_positions: null}
      - {id: tofb_classification, name: "Классификация (до 93% кл. −45 мкм)", type: classification,
         t_min: null, pct_solids: null, reagents: null, equipment_positions: null}
      - {id: tofb_regrind, name: "Доизмельчение до 93% кл. −45 мкм", type: grinding,
         t_min: null, pct_solids: null, reagents: null, equipment_positions: null}
      - {id: tofb_cuni_flot_1, name: "I Cu-Ni флотация", type: flotation,
         t_min: 30, pct_solids: null, reagents: {"ТАФ7": 10}, equipment_positions: null}
      - {id: tofb_cuni_flot_2, name: "II Cu-Ni флотация", type: flotation,
         t_min: 35, pct_solids: null, reagents: {"ТАФ7": 5}, equipment_positions: null}
      - {id: tofb_cu_flot, name: "Cu флотация", type: flotation,
         t_min: 30, pct_solids: null,
         reagents: {"ТАФ7": 5, "Сосновое масло": 0.5}, equipment_positions: null}
      - {id: tofb_cu_cleaner_1, name: "I Cu перечистка", type: flotation,
         t_min: 25, pct_solids: null,
         reagents: {"ТАФ7": 1.5, "Сосновое масло": 0.5}, equipment_positions: null}
      - {id: tofb_cu_cleaner_2, name: "II Cu перечистка", type: flotation,
         t_min: 20, pct_solids: null,
         reagents: {"ТАФ7": 1, "Сосновое масло": 0.5}, equipment_positions: null}
      - {id: tofb_ni_agitation_1, name: "1 Агитация (Ni-цикл)", type: flotation,
         t_min: 10, pct_solids: null, reagents: {"ДМДК": 450}, equipment_positions: null}
      - {id: tofb_ni_flot, name: "Ni флотация", type: flotation,
         t_min: 35, pct_solids: null, reagents: {"Кх": 26}, equipment_positions: null}
      - {id: tofb_ni_cleaner_1, name: "I Ni перечистка", type: flotation,
         t_min: 30, pct_solids: null, reagents: {"Кх": 26, "ДМДК": 120}, equipment_positions: null}
      - {id: tofb_ni_cleaner_2, name: "II Ni перечистка", type: flotation,
         t_min: 25, pct_solids: null, reagents: {"ДМДК": 220}, equipment_positions: null}
      - {id: tofb_control_flot, name: "Контрольная флотация", type: flotation,
         t_min: 10, pct_solids: null,
         reagents: {"ДП-4": 25, "ДМДК": 210, "Кх": 12, "Аэрофлот": 5}, equipment_positions: null}
    streams:
      - {from: вход, to: tofb_grinding, kind: feed, name: "Исходная руда",
         gamma: 100, beta_cu: 2.6, beta_ni: 1.85, eps_cu: 100, eps_ni: 100}
      - {from: tofb_collective, to: выход, kind: tails, name: "Отвальные хвосты (породные)",
         gamma: 45.64, beta_cu: 0.06, beta_ni: 0.14, eps_cu: 1.05, eps_ni: 3.45}
      - {from: tofb_control_flot, to: выход, kind: tails, name: "Хвосты 2 (пирротиновые)",
         gamma: 30.31, beta_cu: 0.13, beta_ni: 0.76, eps_cu: 1.52, eps_ni: 12.42}
      - {from: tofb_cu_cleaner_2, to: выход, kind: concentrate, name: "Cu концентрат",
         gamma: 7.31, beta_cu: 30.1, beta_ni: 0.85, eps_cu: 84.62, eps_ni: 3.35}
      - {from: tofb_ni_cleaner_2, to: выход, kind: concentrate, name: "Ni-Ро концентрат",
         gamma: 16.74, beta_cu: 1.99, beta_ni: 8.95, eps_cu: 12.81, eps_ni: 80.78}
      - {from: tofb_ni_flot, to: tofb_control_flot, kind: tails, name: "Хвосты Ni флотации",
         gamma: 19.77, beta_cu: 0.31, beta_ni: 1.06, eps_cu: 2.37, eps_ni: 11.29}

# меню направлений вмешательств по диагнозам — «пространство гипотез» экспертов.
# Промпт генерации просит рассмотреть каждое уместное направление (не выдумывая неуместных).
intervention_menu:
  R1:   # недоизмельчение: крупные классы + закрытый минерал
    - "геометрия/профиль футеровки и шаровая загрузка мельниц (диаметр и класс износостойкости шаров)"
    - "песковые насадки гидроциклонов (уменьшение диаметра, контроль циркулирующей нагрузки)"
    - "замена спиральных классификаторов на гидроциклоны или донастройка (скорость вращения спиралей)"
    - "тонкое грохочение после 2-й стадии измельчения/классификации"
    - "контроль гранулометрии руды после дробления (щель конусных дробилок, авторегулирование зазора)"
    - "магнитная сепарация надцелевого класса с доизмельчением магнитной фракции"
    - "дополнительная/контрольная классификация целевого класса, классификация хвостов с возвратом в голову"
    - "додрабливание крупных фракций (галя, промпродукт)"
  R2:   # переизмельчение/шламы: класс -10 + раскрытый минерал
    - "перераспределение фронта флотации (время контрольных/основной операций)"
    - "плотность пульпы и аэрация во флотации"
    - "контактные чаны перед контрольной флотацией (время агитации с реагентами)"
    - "реагентный режим для шламов (собиратель, диспергатор, пенообразователь)"
    - "автоматизация подачи воды в мельницы (стабилизация плотности помола)"
    - "ранний вывод готового класса из цикла измельчения (не перемалывать раскрытое)"
    - "контроль гранулометрии слива классификации (онлайн-гранулометр с обратной связью)"
  R3:   # недоработка флотации в среднем классе
    - "время/фронт флотации, число камер"
    - "реагентный режим (тип и расход собирателя, активаторы)"
    - "аэрация и уровень пены, плотность пульпы"
